Repository: MarcoScope123/electrochemistry-data

# Electrochemistry-data
This repository hosts a dataset for interfacial electrochemistry data,
focusing on cyclic voltammograms of well-defined single crystal electrodes
recorded in aqueous and non-aqueous electrolytes. It consists of published
data that is either retraced from source PDFs or provided by the authors, and
can be browsed on [echemdb.org/cv](https://www.echemdb.org/cv).
The data is provided as frictionless-based [`unitpackages`](https://echemdb.github.io/unitpackage/)
and originates from two kinds of input:

* **Digitized data** retraced from figures in publications, stored as SVG and
  YAML files and converted with [`svgdigitizer`](https://echemdb.github.io/svgdigitizer/).
* **Directly submitted data** provided by authors as CSV files together with
  YAML metadata.

In both cases a BibTeX (BIB) reference ties the data to its publication, and all
input YAML files and output Data Packages are validated against the [echemdb-metadata schema](https://github.com/echemdb/metadata-schema).
The dataset is generated automatically on each release from the input files in
this repository and is maintained by the [echemdb](https://github.com/echemdb) community.

## Accessing Data

### Direct Download

The generated data archive can be downloaded directly as a ZIP:

* **GitHub release (latest):** [data-0.9.0.zip](https://github.com/echemdb/electrochemistry-data/releases/download/0.9.0/data-0.9.0.zip)
* **Zenodo (archived, citable):** download the ZIP from the *Files* section of the [Zenodo record](https://doi.org/10.5281/zenodo.20723429), which always resolves to the latest version.

All releases are also listed in the [release section](https://github.com/echemdb/electrochemistry-data/releases).

### Unitpackage API

A collection can be created from the the [echemdb module](https://echemdb.github.io/unitpackage/usage/echemdb_usage.html) of the [`unitpackages`](https://echemdb.github.io/unitpackage/) interface
(see [`unitpackages` installation instructions](https://echemdb.github.io/unitpackage/installaton.html)).

```python
from unitpackage.database.echemdb import Echemdb
db = Echemdb.from_remote()
```

### Electrochemistry Data API

Install the latest version of the module.

```sh
pip install git+https://github.com/echemdb/electrochemistry-data.git
```

In your preferred Python environment retrieve the URL with the data via

```py
from echemdb_ecdata.url import ECHEMDB_DATABASE_URL
ECHEMDB_DATABASE_URL
```

## Development

If you want to work on the data and repository itself, install [pixi](https://pixi.sh)
and clone the repository:

```sh
git clone https://github.com/echemdb/electrochemistry-data.git
cd electrochemistry-data
```

For possible commands run

```sh
pixi run
```

More pixi tasks can be inferred from the [pyproject.toml](pyproject.toml).

### Conversion

The repository converts source data into standardized frictionless datapackages:

```sh

# Convert all data (SVG digitizer + raw data)
pixi run -e dev convert

# Convert only SVG digitizer data (from literature/svgdigitizer/)
pixi run -e dev convert-svg

# Convert only raw data (from literature/source_data/)
pixi run -e dev convert-raw

# Clean generated data before converting
pixi run -e dev clean-data
```

A typical workflow:

```sh

### Validation

All data (input YAML and output JSON) is validated against the [echemdb-metadata schema](https://github.com/echemdb/metadata-schema).
In addition, filenames, identifiers, and bibliography keys are validated for consistency.

Two umbrella tasks cover all checks:

```sh

# Validate all input files (YAML schema, filenames/identifiers, bib keys)
pixi run -e dev validate-input

# Validate all generated files (JSON schema, identifiers)
pixi run -e dev validate-generated
```

These are also used in the CI workflows. You can run individual sub-tasks:

```sh

# Schema validation
pixi run -e dev validate-svgdigitizer-yaml  # Input YAML (svgdigitizer)
pixi run -e dev validate-source-yaml        # Input YAML (source data)
pixi run -e dev validate-svgdigitizer       # Generated JSON (svgdigitizer)

# Filename and identifier validation
pixi run -e dev validate-identifiers              # All input filenames
pixi run -e dev validate-svgdigitizer-filenames   # SVG digitizer filenames only
pixi run -e dev validate-source-filenames         # Source data filenames only
pixi run -e dev validate-generated-identifiers    # Generated data identifiers

# Lowercase SVG labels and filenames (enforced for Windows compatibility)
pixi run -e dev fix-lowercase          # Apply changes
pixi run -e dev fix-lowercase-dry-run  # Preview only

# Rename directories and files after a bib key change (manual)
pixi run -e dev rename-identifiers OLD_NAME NEW_NAME

# Migrate input YAML metadata across breaking metadata-schema releases

# (applies the migration steps shipped with the metadata-schema repository)
pixi run -e dev migrate-metadata          # Apply changes
pixi run -e dev migrate-metadata-dry-run  # Preview only
```

File: literature/source_data/schonig_2023_entropic_5948/schonig_2023_entropic_5948_f1_brown.yaml
# This file is part of echemdb (https://github.com/echemdb/website)
# Details on the meta data structure can be found on https://github.com/echemdb/metadata-schema
experimental:
  tags:
    - BCV
  instrumentation:
    - name: PotentiostatIV
      type: potentiostat
  operationParameters:
    temperature:
      unit: K
      value: 298.15
system:
  type: electrochemical
  electrodes:
    - name: CE
      function: counter electrode
      crystallographicOrientation: poly
      material: Pt
      shape:
        type: coil
    - name: REF
      function: reference electrode
      source:
        manufacturer: homemade
      type: Pt-Pseudo
    - name: WE
      function: working electrode
      crystallographicOrientation: '111'
      type: highly oriented thin film
      description: Au(111)-textured thin film on 50 µm thick sapphire sheet
      geometricElectrolyteContactArea:
        value: 0.196
        unit: cm2
      material: Au
      preparationProcedure:
        description:
          - Flame annealing with butane flame
  electrolyte:
    components:
      - name: water
        proportion:
          unit: volume percent
          value: 100
        source:
          quality: ultrapure water
          refinement: Millipore Milli-Q
        type: solvent
      - concentration:
          unit: mol / l
          value: 0.1
        name: KBr
        source:
          supplier: Alfa Aesar
          purity:
            grade: puratronic
        type: base
    type: aqueous
  electrochemicalCell:
    type: electrochemical microcalorimetry cell
    source:
      url: https://doi.org/10.1063/1.4922859
source:
  citationKey: schonig_2023_entropic_5948
  url: https://doi.org/10.1039/D2CP04680F
  figure: '1'
  curve: brown
  originalFilename: schonig_2023_entropic_5948_f1_brown.csv
figureDescription:
  type: raw
  measurementType: CV
  scanRate:
    value: 50
    unit: mV / s
dataDescription:
  dialect:
    delimiter: ','
    decimal: '.'
    encoding: utf-8
    headerLines: 0
    columnHeaderLines: 1
  fieldMapping: # Also map fields which should be kept unchanged.
    t: t
    E: E # If the header consists of multiple lines, separate by " / ".
    I: I
  fieldUnits:
    - name: E
      unit: V
      reference: SCE
    - name: t
      unit: s
    - name: I
      unit: A
curation:
  process:
    - role: experimentalist
      name: Marco Schoenig
      orcid: https://orcid.org/0000-0002-4470-6705
      date: 2026-03-10

echemdbSchemaVersion: 0.8.2

File: literature/source_data/schonig_2023_entropic_5948/schonig_2023_entropic_5948_f1_green.yaml
# This file is part of echemdb (https://github.com/echemdb/website)
# Details on the meta data structure can be found on https://github.com/echemdb/metadata-schema
experimental:
  tags:
    - BCV
  instrumentation:
    - name: PotentiostatIV
      type: potentiostat
  operationParameters:
    temperature:
      unit: K
      value: 298.15
system:
  type: electrochemical
  electrodes:
    - name: CE
      function: counter electrode
      crystallographicOrientation: poly
      material: Pt
      shape:
        type: coil
    - name: REF
      function: reference electrode
      source:
        manufacturer: homemade
      type: Pt-Pseudo
    - name: WE
      function: working electrode
      crystallographicOrientation: '111'
      type: highly oriented thin film
      description: Au(111)-textured thin film on 50 µm thick sapphire sheet
      geometricElectrolyteContactArea:
        value: 0.196
        unit: cm2
      material: Au
      preparationProcedure:
        description:
          - Flame annealing with butane flame
  electrolyte:
    components:
      - name: water
        proportion:
          unit: volume percent
          value: 100
        source:
          quality: ultrapure water
          refinement: Millipore Milli-Q
        type: solvent
      - concentration:
          unit: mol / l
          value: 0.1
        name: KCl
        source:
          supplier: Alfa Aesar
          purity:
            grade: puratronic
        type: base
    type: aqueous
  electrochemicalCell:
    type: electrochemical microcalorimetry cell
    source:
      url: https://doi.org/10.1063/1.4922859
source:
  citationKey: schonig_2023_entropic_5948
  url: https://doi.org/10.1039/D2CP04680F
  figure: '1'
  curve: green
  originalFilename: schonig_2023_entropic_5948_f1_green.csv
figureDescription:
  type: raw
  measurementType: CV
  scanRate:
    value: 50
    unit: mV / s
dataDescription:
  dialect:
    delimiter: ','
    decimal: '.'
    encoding: utf-8
    headerLines: 0
    columnHeaderLines: 1
  fieldMapping: # Also map fields which should be kept unchanged.
    t: t
    E: E # If the header consists of multiple lines, separate by " / ".
    I: I
  fieldUnits:
    - name: E
      unit: V
      reference: SCE
    - name: t
      unit: s
    - name: I
      unit: A
curation:
  process:
    - role: experimentalist
      name: Marco Schoenig
      orcid: https://orcid.org/0000-0002-4470-6705
      date: 2026-03-10

echemdbSchemaVersion: 0.8.2

File: literature/source_data/schonig_2023_entropic_5948/schonig_2023_entropic_5948_f1_orange.yaml
# This file is part of echemdb (https://github.com/echemdb/website)
# Details on the meta data structure can be found on https://github.com/echemdb/metadata-schema
experimental:
  tags:
    - BCV
  instrumentation:
    - name: PotentiostatIV
      type: potentiostat
  operationParameters:
    temperature:
      unit: K
      value: 298.15
system:
  type: electrochemical
  electrodes:
    - name: CE
      function: counter electrode
      crystallographicOrientation: poly
      material: Pt
      shape:
        type: coil
    - name: REF
      function: reference electrode
      source:
        manufacturer: homemade
      type: Pt-Pseudo
    - name: WE
      function: working electrode
      crystallographicOrientation: '111'
      type: highly oriented thin film
      description: Au(111)-textured thin film on 50 µm thick sapphire sheet
      geometricElectrolyteContactArea:
        value: 0.196
        unit: cm2
      material: Au
      preparationProcedure:
        description:
          - Flame annealing with butane flame
  electrolyte:
    components:
      - name: water
        proportion:
          unit: volume percent
          value: 100
        source:
          quality: ultrapure water
          refinement: Millipore Milli-Q
        type: solvent
      - concentration:
          unit: mol / l
          value: 0.1
        name: H2SO4
        source:
          supplier: Merck
          purity:
            grade: suprapur
        type: base
    type: aqueous
  electrochemicalCell:
    type: electrochemical microcalorimetry cell
    source:
      url: https://doi.org/10.1063/1.4922859
source:
  citationKey: schonig_2023_entropic_5948
  url: https://doi.org/10.1039/D2CP04680F
  figure: '1'
  curve: orange
  originalFilename: schonig_2023_entropic_5948_f1_orange.csv
figureDescription:
  type: raw
  measurementType: CV
  scanRate:
    value: 50
    unit: mV / s
dataDescription:
  dialect:
    delimiter: ','
    decimal: '.'
    encoding: utf-8
    headerLines: 0
    columnHeaderLines: 1
  fieldMapping: # Also map fields which should be kept unchanged.
    t: t
    E: E # If the header consists of multiple lines, separate by " / ".
    I: I
  fieldUnits:
    - name: E
      unit: V
      reference: SCE
    - name: t
      unit: s
    - name: I
      unit: A
curation:
  process:
    - role: experimentalist
      name: Marco Schoenig
      orcid: https://orcid.org/0000-0002-4470-6705
      date: 2026-03-10

echemdbSchemaVersion: 0.8.2

File: literature/source_data/schonig_2023_entropic_5948/schonig_2023_entropic_5948_f1_purple.yaml
# This file is part of echemdb (https://github.com/echemdb/website)
# Details on the meta data structure can be found on https://github.com/echemdb/metadata-schema
experimental:
  tags:
    - BCV
  instrumentation:
    - name: PotentiostatIV
      type: potentiostat
  operationParameters:
    temperature:
      unit: K
      value: 298.15
system:
  type: electrochemical
  electrodes:
    - name: CE
      function: counter electrode
      crystallographicOrientation: poly
      material: Pt
      shape:
        type: coil
    - name: REF
      function: reference electrode
      source:
        manufacturer: homemade
      type: Pt-Pseudo
      description: Potential offset to match SCE scale
    - name: WE
      function: working electrode
      crystallographicOrientation: '111'
      type: highly oriented thin film
      description: Au(111)-textured thin film on 50 µm thick sapphire sheet
      geometricElectrolyteContactArea:
        value: 0.196
        unit: cm2
      material: Au
      preparationProcedure:
        description:
          - Flame annealing with butane flame
  electrolyte:
    components:
      - name: water
        proportion:
          unit: volume percent
          value: 100
        source:
          quality: ultrapure water
          refinement: Millipore Milli-Q
        type: solvent
      - concentration:
          unit: mol / l
          value: 0.1
        name: KI
        source:
          supplier: Alfa Aesar
          purity:
            value: 99.98
            grade: metals basis
        type: base
    type: aqueous
  electrochemicalCell:
    type: electrochemical microcalorimetry cell
    source:
      url: https://doi.org/10.1063/1.4922859
source:
  citationKey: schonig_2023_entropic_5948
  url: https://doi.org/10.1039/D2CP04680F
  figure: '1'
  curve: purple
  originalFilename: schonig_2023_entropic_5948_f1_purple.csv
figureDescription:
  type: raw
  measurementType: CV
  scanRate:
    value: 50
    unit: mV / s
dataDescription:
  dialect:
    delimiter: ','
    decimal: '.'
    encoding: utf-8
    headerLines: 0
    columnHeaderLines: 1
  fieldMapping: # Also map fields which should be kept unchanged.
    t: t
    E: E # If the header consists of multiple lines, separate by " / ".
    I: I
  fieldUnits:
    - name: E
      unit: V
      reference: SCE
    - name: t
      unit: s
    - name: I
      unit: A
curation:
  process:
    - role: experimentalist
      name: Marco Schoenig
      orcid: https://orcid.org/0000-0002-4470-6705
      date: 2026-03-10

echemdbSchemaVersion: 0.8.2
