Repository: MarcoScope123/electrochemistry-data

# Electrochemistry-data
This repository hosts a dataset for interfacial electrochemistry data,
focusing on cyclic voltammograms of well-defined single crystal electrodes
recorded in aqueous and non-aqueous electrolytes. It consists of published
data that is either retraced from source PDFs or provided by the authors, and
can be browsed on [echemdb.org/cv](https://www.echemdb.org/cv).
The data is provided as frictionless-based [`unitpackages`](https://echemdb.github.io/unitpackage/)
and originates from two kinds of input:

* **Digitized data** retraced from figures in publications, stored as SVG and
  YAML files and converted with [`svgdigitizer`](https://echemdb.github.io/svgdigitizer/).
* **Directly submitted data** provided by authors as CSV files together with
  YAML metadata.

In both cases a BibTeX (BIB) reference ties the data to its publication, and all
input YAML files and output Data Packages are validated against the [echemdb-metadata schema](https://github.com/echemdb/metadata-schema).
The dataset is generated automatically on each release from the input files in
this repository and is maintained by the [echemdb](https://github.com/echemdb) community.

## Accessing Data

### Direct Download

The generated data archive can be downloaded directly as a ZIP:

* **GitHub release (latest):** [data-0.9.0.zip](https://github.com/echemdb/electrochemistry-data/releases/download/0.9.0/data-0.9.0.zip)
* **Zenodo (archived, citable):** download the ZIP from the *Files* section of the [Zenodo record](https://doi.org/10.5281/zenodo.20723429), which always resolves to the latest version.

All releases are also listed in the [release section](https://github.com/echemdb/electrochemistry-data/releases).

### Unitpackage API

A collection can be created from the the [echemdb module](https://echemdb.github.io/unitpackage/usage/echemdb_usage.html) of the [`unitpackages`](https://echemdb.github.io/unitpackage/) interface
(see [`unitpackages` installation instructions](https://echemdb.github.io/unitpackage/installaton.html)).

```python
from unitpackage.database.echemdb import Echemdb
db = Echemdb.from_remote()
```

### Electrochemistry Data API

Install the latest version of the module.

```sh
pip install git+https://github.com/echemdb/electrochemistry-data.git
```

In your preferred Python environment retrieve the URL with the data via

```py
from echemdb_ecdata.url import ECHEMDB_DATABASE_URL
ECHEMDB_DATABASE_URL
```

## Development

If you want to work on the data and repository itself, install [pixi](https://pixi.sh)
and clone the repository:

```sh
git clone https://github.com/echemdb/electrochemistry-data.git
cd electrochemistry-data
```

For possible commands run

```sh
pixi run
```

More pixi tasks can be inferred from the [pyproject.toml](pyproject.toml).

### Conversion

The repository converts source data into standardized frictionless datapackages:

```sh

# Convert all data (SVG digitizer + raw data)
pixi run -e dev convert

# Convert only SVG digitizer data (from literature/svgdigitizer/)
pixi run -e dev convert-svg

# Convert only raw data (from literature/source_data/)
pixi run -e dev convert-raw

# Clean generated data before converting
pixi run -e dev clean-data
```

A typical workflow:

```sh

### Validation

All data (input YAML and output JSON) is validated against the [echemdb-metadata schema](https://github.com/echemdb/metadata-schema).
In addition, filenames, identifiers, and bibliography keys are validated for consistency.

Two umbrella tasks cover all checks:

```sh

# Validate all input files (YAML schema, filenames/identifiers, bib keys)
pixi run -e dev validate-input

# Validate all generated files (JSON schema, identifiers)
pixi run -e dev validate-generated
```

These are also used in the CI workflows. You can run individual sub-tasks:

```sh

# Schema validation
pixi run -e dev validate-svgdigitizer-yaml  # Input YAML (svgdigitizer)
pixi run -e dev validate-source-yaml        # Input YAML (source data)
pixi run -e dev validate-svgdigitizer       # Generated JSON (svgdigitizer)

# Filename and identifier validation
pixi run -e dev validate-identifiers              # All input filenames
pixi run -e dev validate-svgdigitizer-filenames   # SVG digitizer filenames only
pixi run -e dev validate-source-filenames         # Source data filenames only
pixi run -e dev validate-generated-identifiers    # Generated data identifiers

# Lowercase SVG labels and filenames (enforced for Windows compatibility)
pixi run -e dev fix-lowercase          # Apply changes
pixi run -e dev fix-lowercase-dry-run  # Preview only

# Rename directories and files after a bib key change (manual)
pixi run -e dev rename-identifiers OLD_NAME NEW_NAME

# Migrate input YAML metadata across breaking metadata-schema releases

# (applies the migration steps shipped with the metadata-schema repository)
pixi run -e dev migrate-metadata          # Apply changes
pixi run -e dev migrate-metadata-dry-run  # Preview only
```

File: literature/svgdigitizer/jovic_2002_surface_531/jovic_2002_surface_531_f1a_black.yaml
curation:
  process:
    - role: curator
      name: Valerie Link
      orcid: https://orcid.org/0009-0004-3341-1452
      date: 2026-04-04
source:
  url: http://dx.doi.org/10.2298/JSC0207531J
  citationKey: jovic_2002_surface_531
  techniques:
    - CV
experimental:
  tags:
    - BCV
  instrumentation:
    - name: programmer
      supplier: PAR
      model: M-175
    - name: potentiostat
      supplier: PAR
      model: M-173
    - name: X-Y recorder
      supplier: Houston Instrument
      model: 2000R
  operationParameters:
    temperature:
      value: 25
      unit: degC
      uncertainty:
        value: 1
        unit: degC
system:
  type: electrochemical
  electrolyte:
    type: aqueous
    components:
      - name: water
        type: solvent
        source:
          supplier: Barnstead
          quality: EASY pure UV
      - name: NaOH
        type: base
        concentration:
          value: 0.1
          unit: M
        source:
          supplier: Fischer
          purity:
            grade: supra pure
      - name: N2
        type: gas
        purity:
          value: 99.999
          unit: pct
  electrodes:
    - name: CE
      function: counter electrode
      type: sheet
      material: Pt
    - name: RE
      function: reference electrode
      type: Hg/HgO-0.1M-NaOH
    - name: WE
      function: working electrode
      type: single crystal
      material: Cu
      crystallographicOrientation: '111'
      source:
        supplier: Monocrystals Company
      shape:
        diameter:
          value: 2.54
          unit: cm
      geometricElectrolyteContactArea:
        value: 5.05
        unit: cm2
      preparationProcedure:
        description:
          - Mechanically polished on fine grade emery papers.
          - Electrochemically polished in a phosphoric acid solution at constant voltage.
          - Thoroughly washed with pure water, cleaned in H2SO4 and washed again with pure water.
        url: http://dx.doi.org/10.2298/JSC0207531J
echemdbSchemaVersion: 0.8.2

File: literature/svgdigitizer/jovic_2002_surface_531/jovic_2002_surface_531_f1b_black.yaml
curation:
  process:
    - role: curator
      name: Valerie Link
      orcid: https://orcid.org/0009-0004-3341-1452
      date: 2026-04-04
source:
  url: http://dx.doi.org/10.2298/JSC0207531J
  citationKey: jovic_2002_surface_531
  techniques:
    - CV
experimental:
  tags:
    - BCV
  instrumentation:
    - name: programmer
      supplier: PAR
      model: M-175
    - name: potentiostat
      supplier: PAR
      model: M-173
    - name: X-Y recorder
      supplier: Houston Instrument
      model: 2000R
  operationParameters:
    temperature:
      value: 25
      unit: degC
      uncertainty:
        value: 1
        unit: degC
system:
  type: electrochemical
  electrolyte:
    type: aqueous
    components:
      - name: water
        type: solvent
        source:
          supplier: Barnstead
          quality: EASY pure UV
      - name: NaOH
        type: base
        concentration:
          value: 0.1
          unit: M
        source:
          supplier: Fischer
          purity:
            grade: supra pure
      - name: N2
        type: gas
        purity:
          value: 99.999
          unit: pct
  electrodes:
    - name: CE
      function: counter electrode
      type: sheet
      material: Pt
    - name: RE
      function: reference electrode
      type: Hg/HgO-0.1M-NaOH
    - name: WE
      function: working electrode
      type: single crystal
      material: Cu
      crystallographicOrientation: '100'
      source:
        supplier: Monocrystals Company
      shape:
        diameter:
          value: 2.54
          unit: cm
      geometricElectrolyteContactArea:
        value: 5.05
        unit: cm2
      preparationProcedure:
        description:
          - Mechanically polished on fine grade emery papers.
          - Electrochemically polished in a phosphoric acid solution at constant voltage.
          - Thoroughly washed with pure water, cleaned in H2SO4 and washed again with pure water.
        url: http://dx.doi.org/10.2298/JSC0207531J
echemdbSchemaVersion: 0.8.2
